Repository: jcwang587/dara

File: notebooks/codes/LNO/cifs_Li_Ni_O/Li0.51Ni1.16O2_166_(cod_1535516)-None.cif
# generated using pymatgen
data_1535516
loop_
 _publ_author_name
  'Morales, J.'
  'Tirado, J.L.'
  'Perez-Vicente, C.'
_publ_section_title
'Cation distribution and chemical deintercalation of Li(1-x) Ni(1+x) O2'
_journal_name_full   'Materials Research Bulletin'
_journal_page_first   623
_journal_page_last   630
_journal_volume   25
_journal_year   1990
_chemical_formula_sum   'Li0.51 Ni1.16 O2'
_space_group_IT_number   166
_symmetry_space_group_name_Hall   '-P 3* 2'
_symmetry_space_group_name_H-M   'R -3 m :R'
_cell_angle_alpha   33.01
_cell_angle_beta   33.01
_cell_angle_gamma   33.01
_cell_formula_units_Z   1
_cell_length_a   5.0515
_cell_length_b   5.0515
_cell_length_c   5.0515
_cell_volume   34.046
_citation_journal_id_ASTM   MRBUAC
_cod_data_source_file   Morales_MRBUAC_1990_1811.cif
_cod_data_source_block   Li0.51Ni1.16O2
_cod_original_cell_volume   34.04606
_cod_original_sg_symbol_Hall   '-R 3 2" (-y+z,x+z,-x+y+z)'
_cod_database_code   1535516
loop_
 _symmetry_equiv_pos_as_xyz
  x,y,z
  z,x,y
  y,z,x
  -y,-x,-z
  -z,-y,-x
  -x,-z,-y
  -x,-y,-z
  -z,-x,-y
  -y,-z,-x
  y,x,z
  z,y,x
  x,z,y
loop_
 _atom_site_label
 _atom_site_type_symbol
 _atom_site_fract_x
 _atom_site_fract_y
 _atom_site_fract_z
 _atom_site_occupancy
 _atom_site_U_iso_or_equiv
  Li1  Li+1  0.5  0.5  0.5  0.51  0.0
  Ni2  Ni+3  0  0  0  0.92  0.0
  O1  O-2  0.2586  0.2586  0.2586  1  0.0
  Ni1  Ni+3  0.5  0.5  0.5  0.24  0.0

File: notebooks/codes/LNO/cifs_Li_Ni_O/Li0.65Ni1.08O2_166_(cod_1535512)-None.cif
# generated using pymatgen
data_1535512
loop_
 _publ_author_name
  'Morales, J.'
  'Tirado, J.L.'
  'Perez-Vicente, C.'
_publ_section_title
'Cation distribution and chemical deintercalation of Li(1-x) Ni(1+x) O2'
_journal_name_full   'Materials Research Bulletin'
_journal_page_first   623
_journal_page_last   630
_journal_volume   25
_journal_year   1990
_chemical_formula_sum   'Li0.65 Ni1.08 O2'
_space_group_IT_number   166
_symmetry_space_group_name_Hall   '-P 3* 2'
_symmetry_space_group_name_H-M   'R -3 m :R'
_cell_angle_alpha   33.11
_cell_angle_beta   33.11
_cell_angle_gamma   33.11
_cell_formula_units_Z   1
_cell_length_a   5.039
_cell_length_b   5.039
_cell_length_c   5.039
_cell_volume   33.981
_citation_journal_id_ASTM   MRBUAC
_cod_data_source_file   Morales_MRBUAC_1990_1810.cif
_cod_data_source_block   Li0.65Ni1.08O2
_cod_original_cell_volume   33.98118
_cod_original_sg_symbol_Hall   '-R 3 2" (-y+z,x+z,-x+y+z)'
_cod_database_code   1535512
loop_
 _symmetry_equiv_pos_as_xyz
  x,y,z
  z,x,y
  y,z,x
  -y,-x,-z
  -z,-y,-x
  -x,-z,-y
  -x,-y,-z
  -z,-x,-y
  -y,-z,-x
  y,x,z
  z,y,x
  x,z,y
loop_
 _atom_site_label
 _atom_site_type_symbol
 _atom_site_fract_x
 _atom_site_fract_y
 _atom_site_fract_z
 _atom_site_occupancy
 _atom_site_U_iso_or_equiv
  O1  O-2  0.2576  0.2576  0.2576  1  0.0
  Ni1  Ni+3  0.5  0.5  0.5  0.08  0.0
  Li1  Li+1  0.5  0.5  0.5  0.65  0.0
  Ni2  Ni+3  0  0  0  1  0.0

File: notebooks/codes/LNO/cifs_Li_Ni_O/Li0.68Ni1.32O2_166_(cod_1535508)-None.cif
# generated using pymatgen
data_1535508
loop_
 _publ_author_name
  'Morales, J.'
  'Perez-Vicente, C.'
  'Tirado, J.L.'
_publ_section_title
'Cation distribution and chemical deintercalation of Li(1-x) Ni(1+x) O2'
_journal_name_full   'Materials Research Bulletin'
_journal_page_first   623
_journal_page_last   630
_journal_volume   25
_journal_year   1990
_chemical_formula_sum   'Li0.68 Ni1.32 O2'
_space_group_IT_number   166
_symmetry_space_group_name_Hall   '-P 3* 2'
_symmetry_space_group_name_H-M   'R -3 m :R'
_cell_angle_alpha   33.5
_cell_angle_beta   33.5
_cell_angle_gamma   33.5
_cell_formula_units_Z   1
_cell_length_a   5.038
_cell_length_b   5.038
_cell_length_c   5.038
_cell_volume   34.694
_citation_journal_id_ASTM   MRBUAC
_cod_data_source_file   Morales_MRBUAC_1990_1809.cif
_cod_data_source_block   Li0.68Ni1.32O2
_cod_original_cell_volume   34.69409
_cod_original_sg_symbol_Hall   '-R 3 2" (-y+z,x+z,-x+y+z)'
_cod_database_code   1535508
loop_
 _symmetry_equiv_pos_as_xyz
  x,y,z
  z,x,y
  y,z,x
  -y,-x,-z
  -z,-y,-x
  -x,-z,-y
  -x,-y,-z
  -z,-x,-y
  -y,-z,-x
  y,x,z
  z,y,x
  x,z,y
loop_
 _atom_site_label
 _atom_site_type_symbol
 _atom_site_fract_x
 _atom_site_fract_y
 _atom_site_fract_z
 _atom_site_occupancy
 _atom_site_U_iso_or_equiv
  Li2  Li+1  0  0  0  0.08  0.0
  Ni2  Ni+2  0  0  0  0.92  0.0
  O1  O-2  0.2586  0.2586  0.2586  1  0.0
  Li1  Li+1  0.5  0.5  0.5  0.6  0.0
  Ni1  Ni+2  0.5  0.5  0.5  0.4  0.0

File: notebooks/codes/LNO/cifs_Li_Ni_O/Li1.26Ni2.04O4_166_(cod_1526282)-None.cif
# generated using pymatgen
data_1526282
loop_
 _publ_author_name
  'Pouillerie, C.'
  'Suard, E.'
  'Delmas, C.'
_publ_section_title
'Structural characterization of Li1-z-x Ni1+z O2 by neutron diffraction'
_journal_name_full   'Journal of Solid State Chemistry'
_journal_page_first   187
_journal_page_last   197
_journal_volume   158
_journal_year   2001
_chemical_formula_sum   'Li0.63 Ni1.02 O2'
_chemical_name_systematic   '(Li0.63 Ni0.022) Ni0.998 O2'
_space_group_IT_number   12
_symmetry_space_group_name_Hall   '-C 2y'
_symmetry_space_group_name_H-M   'C 1 2/m 1'
_cell_angle_alpha   90
_cell_angle_beta   109.816
_cell_angle_gamma   90
_cell_formula_units_Z   2
_cell_length_a   4.9894
_cell_length_b   2.8247
_cell_length_c   5.0656
_cell_volume   67.165
_citation_journal_id_ASTM   JSSCBI
_cod_data_source_file   Pouillerie_JSSCBI_2001_1542.cif
_cod_data_source_block   Li0.63Ni1.02O2
_cod_original_cell_volume   67.16491
_cod_database_code   1526282
loop_
 _symmetry_equiv_pos_as_xyz
  x,y,z
  -x,y,-z
  -x,-y,-z
  x,-y,z
  x+1/2,y+1/2,z
  -x+1/2,y+1/2,-z
  -x+1/2,-y+1/2,-z
  x+1/2,-y+1/2,z
loop_
 _atom_site_label
 _atom_site_type_symbol
 _atom_site_fract_x
 _atom_site_fract_y
 _atom_site_fract_z
 _atom_site_occupancy
 _atom_site_U_iso_or_equiv
  Ni2  Ni+3  0  0  0  0.998  0.0
  O1  O-2  0.734  0  0.211  1  0.0
  Ni1  Ni+2  0  0.5  0.5  0.022  0.0
  Li1  Li+1  0  0.5  0.5  0.63  0.0

File: notebooks/codes/LNO/cifs_Li_Ni_O/Li1.2Ni2.8O4_225_(cod_1541402)-None.cif
# generated using pymatgen
data_1541402
loop_
 _publ_author_name
  'Goodenough, J.B.'
  'Wickham, D.G.'
  'Croft, W.J.'
_publ_section_title
;
Some Magnetic and Crystallographic Properties of the System LiX(+)
Ni(1-2x)(2+) Nix(3+) O
;
_journal_name_full   'Journal of Physics and Chemistry of Solids'
_journal_page_first   107
_journal_page_last   116
_journal_volume   5
_journal_year   1958
_chemical_formula_sum   'Li0.3 Ni0.7 O'
_chemical_name_systematic   'Li.30 Ni.40 Ni.30 O'
_space_group_IT_number   225
_symmetry_space_group_name_Hall   '-F 4 2 3'
_symmetry_space_group_name_H-M   'F m -3 m'
_cell_angle_alpha   90
_cell_angle_beta   90
_cell_angle_gamma   90
_cell_formula_units_Z   4
_cell_length_a   4.116
_cell_length_b   4.116
_cell_length_c   4.116
_cell_volume   69.731
_citation_journal_id_ASTM   JPCSAW
_cod_data_source_file   Goodenough_JPCSAW_1958_1237.cif
_cod_data_source_block   Li0.3Ni0.7O1
_cod_original_cell_volume   69.73104
_cod_original_formula_sum   'Li0.3 Ni0.7 O1'
_cod_database_code   1541402
loop_
 _symmetry_equiv_pos_as_xyz
  x,y,z
  -y,x,z
  -x,-y,z
  y,-x,z
  x,-y,-z
  y,x,-z
  -x,y,-z
  -y,-x,-z
  z,x,y
  -x,z,y
  -z,-x,y
  x,-z,y
  z,-x,-y
  x,z,-y
  -z,x,-y
  -x,-z,-y
  y,z,x
  y,-z,-x
  z,y,-x
  -y,z,-x
  -z,-y,-x
  -y,-z,x
  z,-y,x
  -z,y,x
  -x,-y,-z
  y,-x,-z
  x,y,-z
  -y,x,-z
  -x,y,z
  -y,-x,z
  x,-y,z
  y,x,z
  -z,-x,-y
  x,-z,-y
  z,x,-y
  -x,z,-y
  -z,x,y
  -x,-z,y
  z,-x,y
  x,z,y
  -y,-z,-x
  -y,z,x
  -z,-y,x
  y,-z,x
  z,y,x
  y,z,-x
  -z,y,-x
  z,-y,-x
  x,y+1/2,z+1/2
  -y,x+1/2,z+1/2
  -x,-y+1/2,z+1/2
  y,-x+1/2,z+1/2
  x,-y+1/2,-z+1/2
  y,x+1/2,-z+1/2
  -x,y+1/2,-z+1/2
  -y,-x+1/2,-z+1/2
  z,x+1/2,y+1/2
  -x,z+1/2,y+1/2
  -z,-x+1/2,y+1/2
  x,-z+1/2,y+1/2
  z,-x+1/2,-y+1/2
  x,z+1/2,-y+1/2
  -z,x+1/2,-y+1/2
  -x,-z+1/2,-y+1/2
  y,z+1/2,x+1/2
  y,-z+1/2,-x+1/2
  z,y+1/2,-x+1/2
  -y,z+1/2,-x+1/2
  -z,-y+1/2,-x+1/2
  -y,-z+1/2,x+1/2
  z,-y+1/2,x+1/2
  -z,y+1/2,x+1/2
  -x,-y+1/2,-z+1/2
  y,-x+1/2,-z+1/2
  x,y+1/2,-z+1/2
  -y,x+1/2,-z+1/2
  -x,y+1/2,z+1/2
  -y,-x+1/2,z+1/2
  x,-y+1/2,z+1/2
  y,x+1/2,z+1/2
  -z,-x+1/2,-y+1/2
  x,-z+1/2,-y+1/2
  z,x+1/2,-y+1/2
  -x,z+1/2,-y+1/2
  -z,x+1/2,y+1/2
  -x,-z+1/2,y+1/2
  z,-x+1/2,y+1/2
  x,z+1/2,y+1/2
  -y,-z+1/2,-x+1/2
  -y,z+1/2,x+1/2
  -z,-y+1/2,x+1/2
  y,-z+1/2,x+1/2
  z,y+1/2,x+1/2
  y,z+1/2,-x+1/2
  -z,y+1/2,-x+1/2
  z,-y+1/2,-x+1/2
  x+1/2,y,z+1/2
  -y+1/2,x,z+1/2
  -x+1/2,-y,z+1/2
  y+1/2,-x,z+1/2
  x+1/2,-y,-z+1/2
  y+1/2,x,-z+1/2
  -x+1/2,y,-z+1/2
  -y+1/2,-x,-z+1/2
  z+1/2,x,y+1/2
  -x+1/2,z,y+1/2
  -z+1/2,-x,y+1/2
  x+1/2,-z,y+1/2
  z+1/2,-x,-y+1/2
  x+1/2,z,-y+1/2
  -z+1/2,x,-y+1/2
  -x+1/2,-z,-y+1/2
  y+1/2,z,x+1/2
  y+1/2,-z,-x+1/2
  z+1/2,y,-x+1/2
  -y+1/2,z,-x+1/2
  -z+1/2,-y,-x+1/2
  -y+1/2,-z,x+1/2
  z+1/2,-y,x+1/2
  -z+1/2,y,x+1/2
  -x+1/2,-y,-z+1/2
  y+1/2,-x,-z+1/2
  x+1/2,y,-z+1/2
  -y+1/2,x,-z+1/2
  -x+1/2,y,z+1/2
  -y+1/2,-x,z+1/2
  x+1/2,-y,z+1/2
  y+1/2,x,z+1/2
  -z+1/2,-x,-y+1/2
  x+1/2,-z,-y+1/2
  z+1/2,x,-y+1/2
  -x+1/2,z,-y+1/2
  -z+1/2,x,y+1/2
  -x+1/2,-z,y+1/2
  z+1/2,-x,y+1/2
  x+1/2,z,y+1/2
  -y+1/2,-z,-x+1/2
  -y+1/2,z,x+1/2
  -z+1/2,-y,x+1/2
  y+1/2,-z,x+1/2
  z+1/2,y,x+1/2
  y+1/2,z,-x+1/2
  -z+1/2,y,-x+1/2
  z+1/2,-y,-x+1/2
  x+1/2,y+1/2,z
  -y+1/2,x+1/2,z
  -x+1/2,-y+1/2,z
  y+1/2,-x+1/2,z
  x+1/2,-y+1/2,-z
  y+1/2,x+1/2,-z
  -x+1/2,y+1/2,-z
  -y+1/2,-x+1/2,-z
  z+1/2,x+1/2,y
  -x+1/2,z+1/2,y
  -z+1/2,-x+1/2,y
  x+1/2,-z+1/2,y
  z+1/2,-x+1/2,-y
  x+1/2,z+1/2,-y
  -z+1/2,x+1/2,-y
  -x+1/2,-z+1/2,-y
  y+1/2,z+1/2,x
  y+1/2,-z+1/2,-x
  z+1/2,y+1/2,-x
  -y+1/2,z+1/2,-x
  -z+1/2,-y+1/2,-x
  -y+1/2,-z+1/2,x
  z+1/2,-y+1/2,x
  -z+1/2,y+1/2,x
  -x+1/2,-y+1/2,-z
  y+1/2,-x+1/2,-z
  x+1/2,y+1/2,-z
  -y+1/2,x+1/2,-z
  -x+1/2,y+1/2,z
  -y+1/2,-x+1/2,z
  x+1/2,-y+1/2,z
  y+1/2,x+1/2,z
  -z+1/2,-x+1/2,-y
  x+1/2,-z+1/2,-y
  z+1/2,x+1/2,-y
  -x+1/2,z+1/2,-y
  -z+1/2,x+1/2,y
  -x+1/2,-z+1/2,y
  z+1/2,-x+1/2,y
  x+1/2,z+1/2,y
  -y+1/2,-z+1/2,-x
  -y+1/2,z+1/2,x
  -z+1/2,-y+1/2,x
  y+1/2,-z+1/2,x
  z+1/2,y+1/2,x
  y+1/2,z+1/2,-x
  -z+1/2,y+1/2,-x
  z+1/2,-y+1/2,-x
loop_
 _atom_site_label
 _atom_site_type_symbol
 _atom_site_fract_x
 _atom_site_fract_y
 _atom_site_fract_z
 _atom_site_occupancy
 _atom_site_U_iso_or_equiv
  Ni1  Ni+2  0  0  0  0.4  0.0
  Ni2  Ni+3  0  0  0  0.3  0.0
  O1  O-2  0.5  0.5  0.5  1  0.0
  Li1  Li+1  0  0  0  0.3  0.0

File: notebooks/codes/LNO/cifs_Li_Ni_O/Li16Ni8O23.04_15_(cod_1542234)-None.cif
# generated using pymatgen
data_1542234
loop_
 _publ_author_name
  'Migeon, H.N.'
  'Courtois, A.'
  'Gleitzer, C.'
  'Zanne, M.'
_publ_section_title
'Preparation et etude de Li2 Ni O3-y (y <= 0.135)'
_journal_name_full   'Revue de Chimie Minerale'
_journal_page_first   1
_journal_page_last   8
_journal_volume   13
_journal_year   1976
_chemical_formula_sum   'Li2 Ni O2.88'
_space_group_IT_number   15
_symmetry_space_group_name_Hall   '-C 2yc'
_symmetry_space_group_name_H-M   'C 1 2/c 1'
_cell_angle_alpha   90
_cell_angle_beta   99.85
_cell_angle_gamma   90
_cell_formula_units_Z   8
_cell_length_a   4.884
_cell_length_b   8.463
_cell_length_c   9.495
_cell_volume   386.674
_citation_journal_id_ASTM   RVCMA8
_cod_data_source_file   Migeon_RVCMA8_1976_1287.cif
_cod_data_source_block   Li2Ni1O2.88
_cod_original_cell_volume   386.6743
_cod_original_formula_sum   'Li2 Ni1 O2.88'
_cod_database_code   1542234
loop_
 _symmetry_equiv_pos_as_xyz
  x,y,z
  -x,y,-z+1/2
  -x,-y,-z
  x,-y,z-1/2
  x+1/2,y+1/2,z
  -x+1/2,y+1/2,-z+1/2
  -x+1/2,-y+1/2,-z
  x+1/2,-y+1/2,z-1/2
loop_
 _atom_site_label
 _atom_site_type_symbol
 _atom_site_fract_x
 _atom_site_fract_y
 _atom_site_fract_z
 _atom_site_occupancy
 _atom_site_U_iso_or_equiv
  Ni2  Ni+3  0  0.765  0.25  1  0.0
  Li3  Li+1  0  0.083  0.25  1  0.0
  Ni1  Ni+3  0  0.443  0.25  1  0.0
  Li1  Li+1  0.25  0.083  0  1  0.0
  O1  O-2  0.148  0.241  0.137  0.96  0.0
  O2  O-2  0.121  0.606  0.137  0.96  0.0
  Li2  Li+1  0.25  0.25  0.5  1  0.0
  O3  O-2  0.121  0.917  0.136  0.96  0.0

File: notebooks/codes/LNO/cifs_Li_Ni_O/Li2.25Ni3.75O6_166_(cod_1526278)-None.cif
# generated using pymatgen
data_1526278
loop_
 _publ_author_name
  'Pouillerie, C.'
  'Delmas, C.'
  'Suard, E.'
_publ_section_title
'Structural characterization of Li1-z-x Ni1+z O2 by neutron diffraction'
_journal_name_full   'Journal of Solid State Chemistry'
_journal_page_first   187
_journal_page_last   197
_journal_volume   158
_journal_year   2001
_chemical_formula_sum   'Li0.75 Ni1.25 O2'
_chemical_name_systematic   '(Li0.73 Ni0.27) (Ni0.98 Li0.02) O2'
_space_group_IT_number   166
_symmetry_space_group_name_Hall   '-R 3 2"'
_symmetry_space_group_name_H-M   'R -3 m :H'
_cell_angle_alpha   90
_cell_angle_beta   90
_cell_angle_gamma   120
_cell_formula_units_Z   3
_cell_length_a   2.8958
_cell_length_b   2.8958
_cell_length_c   14.245
_cell_volume   103.450
_citation_journal_id_ASTM   JSSCBI
_cod_data_source_file   Pouillerie_JSSCBI_2001_1540.cif
_cod_data_source_block   Li0.75Ni1.25O2
_cod_original_cell_volume   103.4499
_cod_database_code   1526278
loop_
 _symmetry_equiv_pos_as_xyz
  x,y,z
  -y,x-y,z
  -x+y,-x,z
  y,x,-z
  -x,-x+y,-z
  x-y,-y,-z
  -x,-y,-z
  y,-x+y,-z
  x-y,x,-z
  -y,-x,z
  x,x-y,z
  -x+y,y,z
  x+2/3,y+1/3,z+1/3
  -y+2/3,x-y+1/3,z+1/3
  -x+y+2/3,-x+1/3,z+1/3
  y+2/3,x+1/3,-z+1/3
  -x+2/3,-x+y+1/3,-z+1/3
  x-y+2/3,-y+1/3,-z+1/3
  -x+2/3,-y+1/3,-z+1/3
  y+2/3,-x+y+1/3,-z+1/3
  x-y+2/3,x+1/3,-z+1/3
  -y+2/3,-x+1/3,z+1/3
  x+2/3,x-y+1/3,z+1/3
  -x+y+2/3,y+1/3,z+1/3
  x+1/3,y+2/3,z+2/3
  -y+1/3,x-y+2/3,z+2/3
  -x+y+1/3,-x+2/3,z+2/3
  y+1/3,x+2/3,-z+2/3
  -x+1/3,-x+y+2/3,-z+2/3
  x-y+1/3,-y+2/3,-z+2/3
  -x+1/3,-y+2/3,-z+2/3
  y+1/3,-x+y+2/3,-z+2/3
  x-y+1/3,x+2/3,-z+2/3
  -y+1/3,-x+2/3,z+2/3
  x+1/3,x-y+2/3,z+2/3
  -x+y+1/3,y+2/3,z+2/3
loop_
 _atom_site_label
 _atom_site_type_symbol
 _atom_site_fract_x
 _atom_site_fract_y
 _atom_site_fract_z
 _atom_site_occupancy
 _atom_site_U_iso_or_equiv
  O1  O-2  0  0  0.2561  1  0.0
  Li1  Li+1  0  0  0.5  0.729  0.0
  Li2  Li+1  0  0  0  0.021  0.0
  Ni1  Ni+2  0  0  0.5  0.271  0.0
  Ni2  Ni+2  0  0  0  0.979  0.0

File: notebooks/codes/LNO/cifs_Li_Ni_O/Li2.46Ni3.06O6_166_(cod_1526280)-None.cif
# generated using pymatgen
data_1526280
loop_
 _publ_author_name
  'Pouillerie, C.'
  'Suard, E.'
  'Delmas, C.'
_publ_section_title
'Structural characterization of Li1-z-x Ni1+z O2 by neutron diffraction'
_journal_name_full   'Journal of Solid State Chemistry'
_journal_page_first   187
_journal_page_last   197
_journal_volume   158
_journal_year   2001
_chemical_formula_sum   'Li0.82 Ni1.02 O2'
_chemical_name_systematic   '(Li0.82 Ni0.026) Ni0.994 O2'
_space_group_IT_number   166
_symmetry_space_group_name_Hall   '-R 3 2"'
_symmetry_space_group_name_H-M   'R -3 m :H'
_cell_angle_alpha   90
_cell_angle_beta   90
_cell_angle_gamma   120
_cell_formula_units_Z   3
_cell_length_a   2.86696
_cell_length_b   2.86696
_cell_length_c   14.2374
_cell_volume   101.346
_citation_journal_id_ASTM   JSSCBI
_cod_data_source_file   Pouillerie_JSSCBI_2001_1541.cif
_cod_data_source_block   Li0.82Ni1.02O2
_cod_original_cell_volume   101.3455
_cod_database_code   1526280
loop_
 _symmetry_equiv_pos_as_xyz
  x,y,z
  -y,x-y,z
  -x+y,-x,z
  y,x,-z
  -x,-x+y,-z
  x-y,-y,-z
  -x,-y,-z
  y,-x+y,-z
  x-y,x,-z
  -y,-x,z
  x,x-y,z
  -x+y,y,z
  x+2/3,y+1/3,z+1/3
  -y+2/3,x-y+1/3,z+1/3
  -x+y+2/3,-x+1/3,z+1/3
  y+2/3,x+1/3,-z+1/3
  -x+2/3,-x+y+1/3,-z+1/3
  x-y+2/3,-y+1/3,-z+1/3
  -x+2/3,-y+1/3,-z+1/3
  y+2/3,-x+y+1/3,-z+1/3
  x-y+2/3,x+1/3,-z+1/3
  -y+2/3,-x+1/3,z+1/3
  x+2/3,x-y+1/3,z+1/3
  -x+y+2/3,y+1/3,z+1/3
  x+1/3,y+2/3,z+2/3
  -y+1/3,x-y+2/3,z+2/3
  -x+y+1/3,-x+2/3,z+2/3
  y+1/3,x+2/3,-z+2/3
  -x+1/3,-x+y+2/3,-z+2/3
  x-y+1/3,-y+2/3,-z+2/3
  -x+1/3,-y+2/3,-z+2/3
  y+1/3,-x+y+2/3,-z+2/3
  x-y+1/3,x+2/3,-z+2/3
  -y+1/3,-x+2/3,z+2/3
  x+1/3,x-y+2/3,z+2/3
  -x+y+1/3,y+2/3,z+2/3
loop_
 _atom_site_label
 _atom_site_type_symbol
 _atom_site_fract_x
 _atom_site_fract_y
 _atom_site_fract_z
 _atom_site_occupancy
 _atom_site_U_iso_or_equiv
  Li1  Li+1  0  0  0.5  0.82  0.0
  Ni2  Ni+3  0  0  0  0.994  0.0
  Ni1  Ni+2  0  0  0.5  0.026  0.0
  O1  O-2  0  0  0.2605  1  0.0

File: notebooks/codes/LNO/cifs_Li_Ni_O/Li2.772Ni3.228O6_166_(cod_1525553)-None.cif
# generated using pymatgen
data_1525553
loop_
 _publ_author_name
  'Akimoto, J.'
  'Gotoh, Y.'
_publ_section_title
;
Single crystal growth, structure and physical property of Li Co O2 and
Li  Ni O2
;
_journal_name_full   'Molecular Crystals and Liquid Crystals'
_journal_page_first   143
_journal_page_last   146
_journal_volume   341
_journal_year   2000
_chemical_formula_sum   'Li0.924 Ni1.076 O2'
_chemical_name_systematic   '(Li0.744 Ni0.256) (Li0.18 Ni0.82) O2'
_space_group_IT_number   166
_symmetry_space_group_name_Hall   '-R 3 2"'
_symmetry_space_group_name_H-M   'R -3 m :H'
_cell_angle_alpha   90
_cell_angle_beta   90
_cell_angle_gamma   120
_cell_formula_units_Z   3
_cell_length_a   2.8899
_cell_length_b   2.8899
_cell_length_c   14.1938
_cell_volume   102.659
_citation_journal_id_ASTM   MCLCE9
_cod_data_source_file   Akimoto_MCLCE9_2000_203.cif
_cod_data_source_block   Li0.924Ni1.076O2
_cod_original_cell_volume   102.6585
_cod_database_code   1525553
loop_
 _symmetry_equiv_pos_as_xyz
  x,y,z
  -y,x-y,z
  -x+y,-x,z
  y,x,-z
  -x,-x+y,-z
  x-y,-y,-z
  -x,-y,-z
  y,-x+y,-z
  x-y,x,-z
  -y,-x,z
  x,x-y,z
  -x+y,y,z
  x+2/3,y+1/3,z+1/3
  -y+2/3,x-y+1/3,z+1/3
  -x+y+2/3,-x+1/3,z+1/3
  y+2/3,x+1/3,-z+1/3
  -x+2/3,-x+y+1/3,-z+1/3
  x-y+2/3,-y+1/3,-z+1/3
  -x+2/3,-y+1/3,-z+1/3
  y+2/3,-x+y+1/3,-z+1/3
  x-y+2/3,x+1/3,-z+1/3
  -y+2/3,-x+1/3,z+1/3
  x+2/3,x-y+1/3,z+1/3
  -x+y+2/3,y+1/3,z+1/3
  x+1/3,y+2/3,z+2/3
  -y+1/3,x-y+2/3,z+2/3
  -x+y+1/3,-x+2/3,z+2/3
  y+1/3,x+2/3,-z+2/3
  -x+1/3,-x+y+2/3,-z+2/3
  x-y+1/3,-y+2/3,-z+2/3
  -x+1/3,-y+2/3,-z+2/3
  y+1/3,-x+y+2/3,-z+2/3
  x-y+1/3,x+2/3,-z+2/3
  -y+1/3,-x+2/3,z+2/3
  x+1/3,x-y+2/3,z+2/3
  -x+y+1/3,y+2/3,z+2/3
loop_
 _atom_site_label
 _atom_site_type_symbol
 _atom_site_fract_x
 _atom_site_fract_y
 _atom_site_fract_z
 _atom_site_occupancy
 _atom_site_U_iso_or_equiv
  Li2  Li+1  0  0  0.5  0.18  0.0
  Ni1  Ni+2  0  0  0  0.256  0.0
  Ni2  Ni+2  0  0  0.5  0.82  0.0
  Li1  Li+1  0  0  0  0.744  0.0
  O1  O-2  0  0  0.2442  1  0.0

File: notebooks/codes/LNO/cifs_Li_Ni_O/Li2.85Ni3.15O6_166_(cod_1533812)-None.cif
# generated using pymatgen
data_1533812
loop_
 _publ_author_name
  'Hong Jin K'
  'Oh Seung M'
_publ_section_title
;
Crystal structure and electrochemical performance of Li Ni1-x Cox O2
(0  <= x < 1.0) according to Co substitution
;
_journal_name_full   'Journal of the Korean Electrochemical Society'
_journal_page_first   1
_journal_page_last   5
_journal_volume   6
_journal_year   2003
_chemical_formula_sum   'Li0.95 Ni1.05 O2'
_chemical_name_systematic   '(Li0.95 Ni0.05) (Ni O2)'
_space_group_IT_number   166
_symmetry_space_group_name_Hall   '-R 3 2"'
_symmetry_space_group_name_H-M   'R -3 m :H'
_cell_angle_alpha   90
_cell_angle_beta   90
_cell_angle_gamma   120
_cell_formula_units_Z   3
_cell_length_a   2.876
_cell_length_b   2.876
_cell_length_c   14.185
_cell_volume   101.610
_citation_journal_id_ASTM   JKESFC
_cod_data_source_file   HongJinK_JKESFC_2003_772.cif
_cod_data_source_block   Li0.95Ni1.05O2
_cod_original_cell_volume   101.6103
_cod_database_code   1533812
loop_
 _symmetry_equiv_pos_as_xyz
  x,y,z
  -y,x-y,z
  -x+y,-x,z
  y,x,-z
  -x,-x+y,-z
  x-y,-y,-z
  -x,-y,-z
  y,-x+y,-z
  x-y,x,-z
  -y,-x,z
  x,x-y,z
  -x+y,y,z
  x+2/3,y+1/3,z+1/3
  -y+2/3,x-y+1/3,z+1/3
  -x+y+2/3,-x+1/3,z+1/3
  y+2/3,x+1/3,-z+1/3
  -x+2/3,-x+y+1/3,-z+1/3
  x-y+2/3,-y+1/3,-z+1/3
  -x+2/3,-y+1/3,-z+1/3
  y+2/3,-x+y+1/3,-z+1/3
  x-y+2/3,x+1/3,-z+1/3
  -y+2/3,-x+1/3,z+1/3
  x+2/3,x-y+1/3,z+1/3
  -x+y+2/3,y+1/3,z+1/3
  x+1/3,y+2/3,z+2/3
  -y+1/3,x-y+2/3,z+2/3
  -x+y+1/3,-x+2/3,z+2/3
  y+1/3,x+2/3,-z+2/3
  -x+1/3,-x+y+2/3,-z+2/3
  x-y+1/3,-y+2/3,-z+2/3
  -x+1/3,-y+2/3,-z+2/3
  y+1/3,-x+y+2/3,-z+2/3
  x-y+1/3,x+2/3,-z+2/3
  -y+1/3,-x+2/3,z+2/3
  x+1/3,x-y+2/3,z+2/3
  -x+y+1/3,y+2/3,z+2/3
loop_
 _atom_site_label
 _atom_site_type_symbol
 _atom_site_fract_x
 _atom_site_fract_y
 _atom_site_fract_z
 _atom_site_occupancy
 _atom_site_U_iso_or_equiv
  Li1  Li+1  0  0  0.5  0.95  0.0
  O1  O-2  0  0  0.2099  1  0.0
  Ni2  Ni+2  0  0  0  1  0.0
  Ni1  Ni+2  0  0  0.5  0.05  0.0

File: notebooks/codes/LNO/cifs_Li_Ni_O/Li2.913Ni3.081O6_166_(cod_1531444)-None.cif
# generated using pymatgen
data_1531444
loop_
 _publ_author_name
  'Hirano, A.'
  'Kanie, K.'
  'Ichikawa, T.'
  'Kanno, R.'
  'Takeda, Y.'
  'Imanishi, N.'
  'Kamiyama, T.'
  'Izumi, F.'
_publ_section_title
;
Neutron diffraction study on layered rocksalt Li1-x Ni1+x O2 at high
temperature
;
_journal_name_full   'Solid State Ionics'
_journal_page_first   207
_journal_page_last   216
_journal_volume   152
_journal_year   2002
_chemical_formula_sum   'Li0.973 Ni1.027 O2'
_chemical_name_systematic   '(Li0.973 Ni0.027) Ni O2'
_space_group_IT_number   166
_symmetry_space_group_name_Hall   '-R 3 2"'
_symmetry_space_group_name_H-M   'R -3 m :H'
_cell_angle_alpha   90
_cell_angle_beta   90
_cell_angle_gamma   120
_cell_formula_units_Z   3
_cell_length_a   2.88443
_cell_length_b   2.88443
_cell_length_c   14.2478
_cell_volume   102.659
_citation_journal_id_ASTM   SSIOD3
_cod_data_source_file   Hirano_SSIOD3_2002_862.cif
_cod_data_source_block   Li0.973Ni1.027O2
_cod_original_cell_volume   102.6593
_cod_database_code   1531444
loop_
 _symmetry_equiv_pos_as_xyz
  x,y,z
  -y,x-y,z
  -x+y,-x,z
  y,x,-z
  -x,-x+y,-z
  x-y,-y,-z
  -x,-y,-z
  y,-x+y,-z
  x-y,x,-z
  -y,-x,z
  x,x-y,z
  -x+y,y,z
  x+2/3,y+1/3,z+1/3
  -y+2/3,x-y+1/3,z+1/3
  -x+y+2/3,-x+1/3,z+1/3
  y+2/3,x+1/3,-z+1/3
  -x+2/3,-x+y+1/3,-z+1/3
  x-y+2/3,-y+1/3,-z+1/3
  -x+2/3,-y+1/3,-z+1/3
  y+2/3,-x+y+1/3,-z+1/3
  x-y+2/3,x+1/3,-z+1/3
  -y+2/3,-x+1/3,z+1/3
  x+2/3,x-y+1/3,z+1/3
  -x+y+2/3,y+1/3,z+1/3
  x+1/3,y+2/3,z+2/3
  -y+1/3,x-y+2/3,z+2/3
  -x+y+1/3,-x+2/3,z+2/3
  y+1/3,x+2/3,-z+2/3
  -x+1/3,-x+y+2/3,-z+2/3
  x-y+1/3,-y+2/3,-z+2/3
  -x+1/3,-y+2/3,-z+2/3
  y+1/3,-x+y+2/3,-z+2/3
  x-y+1/3,x+2/3,-z+2/3
  -y+1/3,-x+2/3,z+2/3
  x+1/3,x-y+2/3,z+2/3
  -x+y+1/3,y+2/3,z+2/3
loop_
 _atom_site_label
 _atom_site_type_symbol
 _atom_site_fract_x
 _atom_site_fract_y
 _atom_site_fract_z
 _atom_site_occupancy
 _atom_site_U_iso_or_equiv
  Li1  Li+1  0  0  0  0.849  0.0
  O1  O-2  0  0  0.24064  1  0.0
  Ni2  Ni+2  0  0  0.5  1  0.0
  Ni1  Ni+2  0  0  0  0.027  0.0
  Li2  Li+1  0  0  0.375  0.061  0.0

File: notebooks/codes/LNO/cifs_Li_Ni_O/Li2NiO2_71_(cod_1538527)-93.cif
# generated using pymatgen
data_1538527
loop_
 _publ_author_name
  'Rieck, H.'
  'Hoppe, R.'
_publ_section_title   'Ein neues Oxoniccolat: Li2 Ni O2'
_journal_name_full
'Zeitschrift fuer Anorganische und Allgemeine Chemie'
_journal_page_first   193
_journal_page_last   196
_journal_volume   392
_journal_year   1972
_chemical_formula_sum   'Li2 Ni O2'
_space_group_IT_number   71
_symmetry_space_group_name_Hall   '-I 2 2'
_symmetry_space_group_name_H-M   'I m m m'
_cell_angle_alpha   90
_cell_angle_beta   90
_cell_angle_gamma   90
_cell_formula_units_Z   2
_cell_length_a   3.743
_cell_length_b   2.779
_cell_length_c   9.026
_cell_volume   93.887
_citation_journal_id_ASTM   ZAACAB
_cod_data_source_file   Rieck_ZAACAB_1972_418.cif
_cod_data_source_block   Li2Ni1O2
_cod_original_cell_volume   93.88662
_cod_original_formula_sum   'Li2 Ni1 O2'
_cod_database_code   1538527
loop_
 _symmetry_equiv_pos_as_xyz
  x,y,z
  -x,-y,z
  x,-y,-z
  -x,y,-z
  -x,-y,-z
  x,y,-z
  -x,y,z
  x,-y,z
  x+1/2,y+1/2,z+1/2
  -x+1/2,-y+1/2,z+1/2
  x+1/2,-y+1/2,-z+1/2
  -x+1/2,y+1/2,-z+1/2
  -x+1/2,-y+1/2,-z+1/2
  x+1/2,y+1/2,-z+1/2
  -x+1/2,y+1/2,z+1/2
  x+1/2,-y+1/2,z+1/2
loop_
 _atom_site_label
 _atom_site_type_symbol
 _atom_site_fract_x
 _atom_site_fract_y
 _atom_site_fract_z
 _atom_site_occupancy
 _atom_site_U_iso_or_equiv
  Ni1  Ni+2  0  0.5  0.5  1  0.0
  Li1  Li+1  0.5  0  0.293  1  0.0
  O1  O-2  0  0  0.356  1  0.0

File: notebooks/codes/LNO/cifs_Li_Ni_O/Li3.0Ni3.006O6_166_(cod_1531441)-None.cif
# generated using pymatgen
data_1531441
loop_
 _publ_author_name
  'Hirano, A.'
  'Kanie, K.'
  'Takeda, Y.'
  'Ichikawa, T.'
  'Imanishi, N.'
  'Kanno, R.'
  'Kamiyama, T.'
  'Izumi, F.'
_publ_section_title
;
Neutron diffraction study on layered rocksalt Li1-x Ni1+x O2 at high
temperature
;
_journal_name_full   'Solid State Ionics'
_journal_page_first   207
_journal_page_last   216
_journal_volume   152
_journal_year   2002
_chemical_formula_sum   'Li0.999 Ni1.001 O2'
_chemical_name_systematic   '(Li0.999 Ni0.001) Ni O2'
_space_group_IT_number   166
_symmetry_space_group_name_Hall   '-R 3 2"'
_symmetry_space_group_name_H-M   'R -3 m :H'
_cell_angle_alpha   90
_cell_angle_beta   90
_cell_angle_gamma   120
_cell_formula_units_Z   3
_cell_length_a   2.88071
_cell_length_b   2.88071
_cell_length_c   14.2373
_cell_volume   102.319
_citation_journal_id_ASTM   SSIOD3
_cod_data_source_file   Hirano_SSIOD3_2002_861.cif
_cod_data_source_block   Li0.999Ni1.001O2
_cod_original_cell_volume   102.3192
_cod_database_code   1531441
loop_
 _symmetry_equiv_pos_as_xyz
  x,y,z
  -y,x-y,z
  -x+y,-x,z
  y,x,-z
  -x,-x+y,-z
  x-y,-y,-z
  -x,-y,-z
  y,-x+y,-z
  x-y,x,-z
  -y,-x,z
  x,x-y,z
  -x+y,y,z
  x+2/3,y+1/3,z+1/3
  -y+2/3,x-y+1/3,z+1/3
  -x+y+2/3,-x+1/3,z+1/3
  y+2/3,x+1/3,-z+1/3
  -x+2/3,-x+y+1/3,-z+1/3
  x-y+2/3,-y+1/3,-z+1/3
  -x+2/3,-y+1/3,-z+1/3
  y+2/3,-x+y+1/3,-z+1/3
  x-y+2/3,x+1/3,-z+1/3
  -y+2/3,-x+1/3,z+1/3
  x+2/3,x-y+1/3,z+1/3
  -x+y+2/3,y+1/3,z+1/3
  x+1/3,y+2/3,z+2/3
  -y+1/3,x-y+2/3,z+2/3
  -x+y+1/3,-x+2/3,z+2/3
  y+1/3,x+2/3,-z+2/3
  -x+1/3,-x+y+2/3,-z+2/3
  x-y+1/3,-y+2/3,-z+2/3
  -x+1/3,-y+2/3,-z+2/3
  y+1/3,-x+y+2/3,-z+2/3
  x-y+1/3,x+2/3,-z+2/3
  -y+1/3,-x+2/3,z+2/3
  x+1/3,x-y+2/3,z+2/3
  -x+y+1/3,y+2/3,z+2/3
loop_
 _atom_site_label
 _atom_site_type_symbol
 _atom_site_fract_x
 _atom_site_fract_y
 _atom_site_fract_z
 _atom_site_occupancy
 _atom_site_U_iso_or_equiv
  O1  O-2  0  0  0.2407  1  0.0
  Ni1  Ni+3  0  0  0  0.002  0.0
  Ni2  Ni+3  0  0  0.5  1  0.0
  Li1  Li+1  0  0  0  0.916  0.0
  Li2  Li+1  0  0  0.375  0.042  0.0

File: notebooks/codes/LNO/cifs_Li_Ni_O/Li3.426Ni2.574O6_166_(cod_1533773)-None.cif
# generated using pymatgen
data_1533773
loop_
 _publ_author_name
  'Stoyanova, R.'
  'Zhecheva, E.'
  'Alcantara, R.'
  'Boffa Ballaran, T.'
  'Tirado, J.L.'
  'Bromiley, F.'
  'Bromiley, G.'
_publ_section_title
;
Lithium/nickel mixing in the transition metal layers of lithium
nickelate: high-pressure synthesis of layered Li (Lix Ni1-x) O2 oxides
as  cathode materials for lithium-ion batteries
;
_journal_name_full   'Solid State Ionics'
_journal_page_first   197
_journal_page_last   204
_journal_volume   161
_journal_year   2003
_chemical_formula_sum   'Li1.142 Ni0.858 O2'
_chemical_name_systematic
'(Li0.957 Ni0.043) ((Li0.185 Ni0.815) O2)'
_space_group_IT_number   166
_symmetry_space_group_name_Hall   '-R 3 2"'
_symmetry_space_group_name_H-M   'R -3 m :H'
_cell_angle_alpha   90
_cell_angle_beta   90
_cell_angle_gamma   120
_cell_formula_units_Z   3
_cell_length_a   2.83192
_cell_length_b   2.83192
_cell_length_c   14.099
_cell_volume   97.922
_citation_journal_id_ASTM   SSIOD3
_cod_data_source_file   Stoyanova_SSIOD3_2003_919.cif
_cod_data_source_block   Li1.142Ni0.858O2
_cod_original_cell_volume   97.92213
_cod_database_code   1533773
loop_
 _symmetry_equiv_pos_as_xyz
  x,y,z
  -y,x-y,z
  -x+y,-x,z
  y,x,-z
  -x,-x+y,-z
  x-y,-y,-z
  -x,-y,-z
  y,-x+y,-z
  x-y,x,-z
  -y,-x,z
  x,x-y,z
  -x+y,y,z
  x+2/3,y+1/3,z+1/3
  -y+2/3,x-y+1/3,z+1/3
  -x+y+2/3,-x+1/3,z+1/3
  y+2/3,x+1/3,-z+1/3
  -x+2/3,-x+y+1/3,-z+1/3
  x-y+2/3,-y+1/3,-z+1/3
  -x+2/3,-y+1/3,-z+1/3
  y+2/3,-x+y+1/3,-z+1/3
  x-y+2/3,x+1/3,-z+1/3
  -y+2/3,-x+1/3,z+1/3
  x+2/3,x-y+1/3,z+1/3
  -x+y+2/3,y+1/3,z+1/3
  x+1/3,y+2/3,z+2/3
  -y+1/3,x-y+2/3,z+2/3
  -x+y+1/3,-x+2/3,z+2/3
  y+1/3,x+2/3,-z+2/3
  -x+1/3,-x+y+2/3,-z+2/3
  x-y+1/3,-y+2/3,-z+2/3
  -x+1/3,-y+2/3,-z+2/3
  y+1/3,-x+y+2/3,-z+2/3
  x-y+1/3,x+2/3,-z+2/3
  -y+1/3,-x+2/3,z+2/3
  x+1/3,x-y+2/3,z+2/3
  -x+y+1/3,y+2/3,z+2/3
loop_
 _atom_site_label
 _atom_site_type_symbol
 _atom_site_fract_x
 _atom_site_fract_y
 _atom_site_fract_z
 _atom_site_occupancy
 _atom_site_U_iso_or_equiv
  Li1  Li+1  0  0  0.5  0.957  0.0
  Ni1  Ni+3  0  0  0.5  0.043  0.0
  O1  O-2  0  0  0.2587  1  0.0
  Ni2  Ni+3  0  0  0  0.815  0.0
  Li2  Li+1  0  0  0  0.185  0.0

File: notebooks/codes/LNO/cifs_Li_Ni_O/Li6.6Ni17.4O24_160_(cod_4002256)-None.cif
# generated using pymatgen
data_4002256
loop_
 _publ_author_name
  'Monge, M.A.'
  'Gutierrez-Puebla, E.'
  'Martinez, J.L.'
  'Campa, J.A.'
  'Rasines, I.'
_publ_section_title
'Cation distribution in lithium nickel oxide crystals'
_journal_name_full   'Chemistry of Materials (1,1989-)'
_journal_page_first   2001
_journal_page_last   2007
_journal_volume   12
_journal_year   2000
_chemical_formula_sum   'Li0.275 Ni0.725 O'
_chemical_name_systematic   '(Li0.275 Ni0.725) O'
_space_group_IT_number   146
_symmetry_space_group_name_Hall   'R 3'
_symmetry_space_group_name_H-M   'R 3 :H'
_cell_angle_alpha   90
_cell_angle_beta   90
_cell_angle_gamma   120
_cell_formula_units_Z   24
_cell_length_a   6.02
_cell_length_b   6.02
_cell_length_c   14.726
_cell_volume   462.177
_citation_journal_id_ASTM   CMATEX
_cod_data_source_file   Monge_CMATEX_2000_1028.cif
_cod_data_source_block   Li0.275Ni0.725O1
_cod_original_cell_volume   462.1771
_cod_original_formula_sum   'Li0.275 Ni0.725 O1'
_cod_database_code   4002256
loop_
 _symmetry_equiv_pos_as_xyz
  x,y,z
  -y,x-y,z
  -x+y,-x,z
  x+2/3,y+1/3,z+1/3
  -y+2/3,x-y+1/3,z+1/3
  -x+y+2/3,-x+1/3,z+1/3
  x+1/3,y+2/3,z+2/3
  -y+1/3,x-y+2/3,z+2/3
  -x+y+1/3,-x+2/3,z+2/3
loop_
 _atom_site_label
 _atom_site_type_symbol
 _atom_site_fract_x
 _atom_site_fract_y
 _atom_site_fract_z
 _atom_site_occupancy
 _atom_site_U_iso_or_equiv
  Li1  Li+1  0.8273  0.6671  0.5531  0.48  0.0
  Ni3  Ni+2  0.8273  0.6671  0.5531  0.52  0.0
  O1  O-2  0.6667  0.3333  0.4758  1  0.0
  Ni4  Ni+2  0  0  0.3997  0.24  0.0
  O3  O-2  0.3333  0.6667  0.3147  1  0.0
  O2  O-2  0.1628  0.3319  0.4737  1  0.0
  Ni1  Ni+2  0.6667  0.3333  0.2279  1  0.0
  Li2  Li+1  0  0  0.3997  0.76  0.0
  O4  O-2  0.353  0.1791  0.3171  1  0.0
  Ni2  Ni+2  0.4982  0.4984  0.3993  1  0.0

File: notebooks/codes/LNO/cifs_Li_Ni_O/LiNiO2_166_(cod_1533770)-13.cif
# generated using pymatgen
data_1533770
loop_
 _publ_author_name
  'Stoyanova, R.'
  'Alcantara, R.'
  'Zhecheva, E.'
  'Tirado, J.L.'
  'Bromiley, G.'
  'Bromiley, F.'
  'Boffa Ballaran, T.'
_publ_section_title
;
Lithium/nickel mixing in the transition metal layers of lithium
nickelate: high-pressure synthesis of layered Li (Lix Ni1-x) O2 oxides
as  cathode materials for lithium-ion batteries
;
_journal_name_full   'Solid State Ionics'
_journal_page_first   197
_journal_page_last   204
_journal_volume   161
_journal_year   2003
_chemical_formula_sum   'Li Ni O2'
_chemical_name_systematic   '(Li0.978 Ni0.022) (Li0.022 Ni0.978) O2'
_space_group_IT_number   166
_symmetry_space_group_name_Hall   '-R 3 2"'
_symmetry_space_group_name_H-M   'R -3 m :H'
_cell_angle_alpha   90
_cell_angle_beta   90
_cell_angle_gamma   120
_cell_formula_units_Z   3
_cell_length_a   2.87549
_cell_length_b   2.87549
_cell_length_c   14.18056
_cell_volume   101.542
_citation_journal_id_ASTM   SSIOD3
_cod_data_source_file   Stoyanova_SSIOD3_2003_918.cif
_cod_data_source_block   Li1Ni1O2
_cod_original_cell_volume   101.5425
_cod_original_formula_sum   'Li1 Ni1 O2'
_cod_database_code   1533770
loop_
 _symmetry_equiv_pos_as_xyz
  x,y,z
  -y,x-y,z
  -x+y,-x,z
  y,x,-z
  -x,-x+y,-z
  x-y,-y,-z
  -x,-y,-z
  y,-x+y,-z
  x-y,x,-z
  -y,-x,z
  x,x-y,z
  -x+y,y,z
  x+2/3,y+1/3,z+1/3
  -y+2/3,x-y+1/3,z+1/3
  -x+y+2/3,-x+1/3,z+1/3
  y+2/3,x+1/3,-z+1/3
  -x+2/3,-x+y+1/3,-z+1/3
  x-y+2/3,-y+1/3,-z+1/3
  -x+2/3,-y+1/3,-z+1/3
  y+2/3,-x+y+1/3,-z+1/3
  x-y+2/3,x+1/3,-z+1/3
  -y+2/3,-x+1/3,z+1/3
  x+2/3,x-y+1/3,z+1/3
  -x+y+2/3,y+1/3,z+1/3
  x+1/3,y+2/3,z+2/3
  -y+1/3,x-y+2/3,z+2/3
  -x+y+1/3,-x+2/3,z+2/3
  y+1/3,x+2/3,-z+2/3
  -x+1/3,-x+y+2/3,-z+2/3
  x-y+1/3,-y+2/3,-z+2/3
  -x+1/3,-y+2/3,-z+2/3
  y+1/3,-x+y+2/3,-z+2/3
  x-y+1/3,x+2/3,-z+2/3
  -y+1/3,-x+2/3,z+2/3
  x+1/3,x-y+2/3,z+2/3
  -x+y+1/3,y+2/3,z+2/3
loop_
 _atom_site_label
 _atom_site_type_symbol
 _atom_site_fract_x
 _atom_site_fract_y
 _atom_site_fract_z
 _atom_site_occupancy
 _atom_site_U_iso_or_equiv
  O1  O-2  0  0  0.2585  1  0.0
  Li2  Li+1  0  0  0  0.022  0.0
  Li1  Li+1  0  0  0.5  0.978  0.0
  Ni2  Ni+3  0  0  0  0.978  0.0
  Ni1  Ni+3  0  0  0.5  0.022  0.0

File: notebooks/codes/LNO/cifs_Li_Ni_O/NiO_225_(cod_1010093)-0.cif
# generated using pymatgen
data_1010093
loop_
 _publ_author_name
  'Cairns, R W'
  'Ott, E'
_publ_section_title
;
X-Ray Studies of the System Nickel-Oxygen-Water. I. Nickelous Oxide
and Hydroxide
;
_journal_coden_ASTM   JACSAT
_journal_name_full   'Journal of the American Chemical Society'
_journal_page_first   527
_journal_page_last   533
_journal_paper_doi   10.1021/ja01329a013
_journal_volume   55
_journal_year   1933
_chemical_formula_structural   'NI O'
_chemical_formula_sum   'Ni O'
_chemical_name_systematic   'Nickel oxide'
_space_group_IT_number   225
_symmetry_cell_setting   cubic
_symmetry_Int_Tables_number   225
_symmetry_space_group_name_Hall   '-F 4 2 3'
_symmetry_space_group_name_H-M   'F m -3 m'
_cell_angle_alpha   90
_cell_angle_beta   90
_cell_angle_gamma   90
_cell_formula_units_Z   4
_cell_length_a   4.1684(10)
_cell_length_b   4.1684(10)
_cell_length_c   4.1684(10)
_cell_volume   72.4
_cod_database_code   1010093
loop_
 _symmetry_equiv_pos_as_xyz
  x,y,z
  y,z,x
  z,x,y
  x,z,y
  y,x,z
  z,y,x
  x,-y,-z
  y,-z,-x
  z,-x,-y
  x,-z,-y
  y,-x,-z
  z,-y,-x
  -x,y,-z
  -y,z,-x
  -z,x,-y
  -x,z,-y
  -y,x,-z
  -z,y,-x
  -x,-y,z
  -y,-z,x
  -z,-x,y
  -x,-z,y
  -y,-x,z
  -z,-y,x
  -x,-y,-z
  -y,-z,-x
  -z,-x,-y
  -x,-z,-y
  -y,-x,-z
  -z,-y,-x
  -x,y,z
  -y,z,x
  -z,x,y
  -x,z,y
  -y,x,z
  -z,y,x
  x,-y,z
  y,-z,x
  z,-x,y
  x,-z,y
  y,-x,z
  z,-y,x
  x,y,-z
  y,z,-x
  z,x,-y
  x,z,-y
  y,x,-z
  z,y,-x
  x,1/2+y,1/2+z
  1/2+x,y,1/2+z
  1/2+x,1/2+y,z
  y,1/2+z,1/2+x
  1/2+y,z,1/2+x
  1/2+y,1/2+z,x
  z,1/2+x,1/2+y
  1/2+z,x,1/2+y
  1/2+z,1/2+x,y
  x,1/2+z,1/2+y
  1/2+x,z,1/2+y
  1/2+x,1/2+z,y
  y,1/2+x,1/2+z
  1/2+y,x,1/2+z
  1/2+y,1/2+x,z
  z,1/2+y,1/2+x
  1/2+z,y,1/2+x
  1/2+z,1/2+y,x
  x,1/2-y,1/2-z
  1/2+x,-y,1/2-z
  1/2+x,1/2-y,-z
  y,1/2-z,1/2-x
  1/2+y,-z,1/2-x
  1/2+y,1/2-z,-x
  z,1/2-x,1/2-y
  1/2+z,-x,1/2-y
  1/2+z,1/2-x,-y
  x,1/2-z,1/2-y
  1/2+x,-z,1/2-y
  1/2+x,1/2-z,-y
  y,1/2-x,1/2-z
  1/2+y,-x,1/2-z
  1/2+y,1/2-x,-z
  z,1/2-y,1/2-x
  1/2+z,-y,1/2-x
  1/2+z,1/2-y,-x
  -x,1/2+y,1/2-z
  1/2-x,y,1/2-z
  1/2-x,1/2+y,-z
  -y,1/2+z,1/2-x
  1/2-y,z,1/2-x
  1/2-y,1/2+z,-x
  -z,1/2+x,1/2-y
  1/2-z,x,1/2-y
  1/2-z,1/2+x,-y
  -x,1/2+z,1/2-y
  1/2-x,z,1/2-y
  1/2-x,1/2+z,-y
  -y,1/2+x,1/2-z
  1/2-y,x,1/2-z
  1/2-y,1/2+x,-z
  -z,1/2+y,1/2-x
  1/2-z,y,1/2-x
  1/2-z,1/2+y,-x
  -x,1/2-y,1/2+z
  1/2-x,-y,1/2+z
  1/2-x,1/2-y,z
  -y,1/2-z,1/2+x
  1/2-y,-z,1/2+x
  1/2-y,1/2-z,x
  -z,1/2-x,1/2+y
  1/2-z,-x,1/2+y
  1/2-z,1/2-x,y
  -x,1/2-z,1/2+y
  1/2-x,-z,1/2+y
  1/2-x,1/2-z,y
  -y,1/2-x,1/2+z
  1/2-y,-x,1/2+z
  1/2-y,1/2-x,z
  -z,1/2-y,1/2+x
  1/2-z,-y,1/2+x
  1/2-z,1/2-y,x
  -x,1/2-y,1/2-z
  1/2-x,-y,1/2-z
  1/2-x,1/2-y,-z
  -y,1/2-z,1/2-x
  1/2-y,-z,1/2-x
  1/2-y,1/2-z,-x
  -z,1/2-x,1/2-y
  1/2-z,-x,1/2-y
  1/2-z,1/2-x,-y
  -x,1/2-z,1/2-y
  1/2-x,-z,1/2-y
  1/2-x,1/2-z,-y
  -y,1/2-x,1/2-z
  1/2-y,-x,1/2-z
  1/2-y,1/2-x,-z
  -z,1/2-y,1/2-x
  1/2-z,-y,1/2-x
  1/2-z,1/2-y,-x
  -x,1/2+y,1/2+z
  1/2-x,y,1/2+z
  1/2-x,1/2+y,z
  -y,1/2+z,1/2+x
  1/2-y,z,1/2+x
  1/2-y,1/2+z,x
  -z,1/2+x,1/2+y
  1/2-z,x,1/2+y
  1/2-z,1/2+x,y
  -x,1/2+z,1/2+y
  1/2-x,z,1/2+y
  1/2-x,1/2+z,y
  -y,1/2+x,1/2+z
  1/2-y,x,1/2+z
  1/2-y,1/2+x,z
  -z,1/2+y,1/2+x
  1/2-z,y,1/2+x
  1/2-z,1/2+y,x
  x,1/2-y,1/2+z
  1/2+x,-y,1/2+z
  1/2+x,1/2-y,z
  y,1/2-z,1/2+x
  1/2+y,-z,1/2+x
  1/2+y,1/2-z,x
  z,1/2-x,1/2+y
  1/2+z,-x,1/2+y
  1/2+z,1/2-x,y
  x,1/2-z,1/2+y
  1/2+x,-z,1/2+y
  1/2+x,1/2-z,y
  y,1/2-x,1/2+z
  1/2+y,-x,1/2+z
  1/2+y,1/2-x,z
  z,1/2-y,1/2+x
  1/2+z,-y,1/2+x
  1/2+z,1/2-y,x
  x,1/2+y,1/2-z
  1/2+x,y,1/2-z
  1/2+x,1/2+y,-z
  y,1/2+z,1/2-x
  1/2+y,z,1/2-x
  1/2+y,1/2+z,-x
  z,1/2+x,1/2-y
  1/2+z,x,1/2-y
  1/2+z,1/2+x,-y
  x,1/2+z,1/2-y
  1/2+x,z,1/2-y
  1/2+x,1/2+z,-y
  y,1/2+x,1/2-z
  1/2+y,x,1/2-z
  1/2+y,1/2+x,-z
  z,1/2+y,1/2-x
  1/2+z,y,1/2-x
  1/2+z,1/2+y,-x
loop_
 _atom_site_label
 _atom_site_type_symbol
 _atom_site_symmetry_multiplicity
 _atom_site_Wyckoff_symbol
 _atom_site_fract_x
 _atom_site_fract_y
 _atom_site_fract_z
 _atom_site_occupancy
 _atom_site_attached_hydrogens
 _atom_site_calc_flag
  Ni1  Ni2+  4  b  0.5  0.5  0.5  1.  0  d
  O1  O2-  4  a  0.  0.  0.  1.  0  d
loop_
 _atom_type_symbol
 _atom_type_oxidation_number
  Ni2+  2.000
  O2-  -2.000
loop_
 _cod_related_entry_id
 _cod_related_entry_database
 _cod_related_entry_code
  1  ChemSpider  156595
  2  AMCSD  0017026

File: notebooks/codes/LNO/cifs_Li_Ni_O/Ni_194_(cod_9008509)-26.cif
# generated using pymatgen
data_9008509
loop_
 _publ_author_name
  'Wyckoff R W G'
_publ_section_title
;
Second edition. Interscience Publishers, New York, New York  Hexagonal
closest packed, hcp, structure
;
_journal_name_full   'Crystal Structures'
_journal_page_first   7
_journal_page_last   83
_journal_volume   1
_journal_year   1963
_chemical_formula_sum   Ni
_chemical_name_common   Nickel
_space_group_IT_number   194
_symmetry_space_group_name_Hall   '-P 6c 2c'
_symmetry_space_group_name_H-M   'P 63/m m c'
_cell_angle_alpha   90
_cell_angle_beta   90
_cell_angle_gamma   120
_cell_length_a   2.65
_cell_length_b   2.65
_cell_length_c   4.33
_cell_formula_units_Z   2
_cell_volume   26.334
_cod_database_code   9008509
loop_
 _symmetry_equiv_pos_as_xyz
  x,y,z
  -x,-x+y,1/2+z
  x,x-y,1/2-z
  -x+y,-x,1/2-z
  x-y,x,1/2+z
  -y,-x,z
  y,x,-z
  y,-x+y,-z
  -y,x-y,z
  x-y,-y,1/2+z
  -x+y,y,1/2-z
  x,y,1/2-z
  -x,-y,1/2+z
  x,x-y,z
  -x,-x+y,-z
  x-y,x,-z
  -x+y,-x,z
  y,x,1/2+z
  -y,-x,1/2-z
  -y,x-y,1/2-z
  y,-x+y,1/2+z
  -x+y,y,z
  x-y,-y,-z
  -x,-y,-z
loop_
 _atom_site_label
 _atom_site_fract_x
 _atom_site_fract_y
 _atom_site_fract_z
  Ni  0.33333  0.66667  0.25000
loop_
 _cod_related_entry_id
 _cod_related_entry_database
 _cod_related_entry_code
  1  ChemSpider  910
  2  AMCSD  0011186
  3  AMCSD  0011187
loop_
 _[local]_alternative_name_id
 _[local]_alternative_name_type
 _[local]_alternative_name_source
 _[local]_alternative_name_source_id
 _[local]_alternative_name_value
  1  mineral  AMCSD  0011186  Nickel
  2  mineral  AMCSD  0011187  Garutiite
_database_code_amcsd   0011186
