Repository: jcwang587/dara

File: notebooks/codes/LNO/refined_structures/Li3.0Ni3.006O6_166_(cod_1531441)-None_refined.cif
# generated using pymatgen
data_Li3Ni3.006O6
_symmetry_space_group_name_H-M   'P 1'
_cell_length_a   2.88059100
_cell_length_b   2.88059100
_cell_length_c   14.19963000
_cell_angle_alpha   90.00000000
_cell_angle_beta   90.00000000
_cell_angle_gamma   120.00000000
_symmetry_Int_Tables_number   1
_chemical_formula_structural   Li3Ni3.006O6
_chemical_formula_sum   'Li3 Ni3.006 O6'
_cell_volume   102.04009605
_cell_formula_units_Z   1
loop_
 _symmetry_equiv_pos_site_id
 _symmetry_equiv_pos_as_xyz
  1  'x, y, z'
loop_
 _atom_site_type_symbol
 _atom_site_label
 _atom_site_symmetry_multiplicity
 _atom_site_fract_x
 _atom_site_fract_y
 _atom_site_fract_z
 _atom_site_occupancy
  Li  Li0  1  0.33333333  0.66666667  0.04166667  0.042
  Li  Li1  1  0.00000000  0.00000000  0.37500000  0.042
  Li  Li2  1  0.66666667  0.33333333  0.70833333  0.042
  Li  Li3  1  0.00000000  0.00000000  0.62500000  0.042
  Li  Li4  1  0.33333333  0.66666667  0.29166667  0.042
  Li  Li5  1  0.66666667  0.33333333  0.95833333  0.042
  Li  Li6  1  0.33333333  0.66666667  0.66666667  0.916
  Ni  Ni7  1  0.33333333  0.66666667  0.66666667  0.002
  Li  Li8  1  0.00000000  0.00000000  0.00000000  0.916
  Ni  Ni9  1  0.00000000  0.00000000  0.00000000  0.002
  Li  Li10  1  0.66666667  0.33333333  0.33333333  0.916
  Ni  Ni11  1  0.66666667  0.33333333  0.33333333  0.002
  Ni  Ni12  1  0.33333333  0.66666667  0.16666667  1.0
  Ni  Ni13  1  0.00000000  0.00000000  0.50000000  1.0
  Ni  Ni14  1  0.66666667  0.33333333  0.83333333  1.0
  O  O15  1  0.33333333  0.66666667  0.90736667  1.0
  O  O16  1  0.00000000  0.00000000  0.24070000  1.0
  O  O17  1  0.66666667  0.33333333  0.57403333  1.0
  O  O18  1  0.00000000  0.00000000  0.75930000  1.0
  O  O19  1  0.33333333  0.66666667  0.42596667  1.0
  O  O20  1  0.66666667  0.33333333  0.09263333  1.0
